Repository: xumengke2025-sys/knowledge

# 第三代/宽禁带半导体：学术研究卡

书目与研究结论分开；metadata_only不进入专家证据检索。

## Characterisation and Modeling of Gallium Nitride Power Semiconductor Devices Dynamic On-State Resistance

DOI：[10.1109/tpel.2017.2730260](https://doi.org/10.1109/tpel.2017.2730260)；2018-6；阅读：sections_reviewed。

研究将GaN HEMT动态导通电阻与关态偏置电压、俘获和释放时间联系起来，使用测量电路与RC网络模型描述动态变化。公开正文包含20°C条件及不同商用器件测试，说明静态数据表不足以描述全部开关工况。

适用边界：已读摘要及测量、模型相关段落，未复算模型。结果限于器件和测试条件；不将文中一只SiC对照器件的表现推广为所有SiC器件不存在动态效应。

File: industries/wide-bandgap-semiconductor/research/evaluation-academic.jsonl
{"id": "wide-bandgap-semiconductor-academic-wbg-m01", "industry": "wide-bandgap-semiconductor", "question": "请从学术机制解释“衬底缺陷通过外延和器件区域放大为良率与可靠性问题”，说明关键变量、应补的证据，以及至少一个容易产生的错误外推。", "expected_points": {"mechanism": "SiC晶体中的位错、微管、基面缺陷和表面损伤会影响外延缺陷、器件有效面积和可靠性。大尺寸化提高理论产出，但也放大温场、应力和晶圆均匀性控制难度。", "variables": ["缺陷密度", "晶圆翘曲", "厚度均匀性", "外延缺陷"], "evidence": ["晶体/衬底质量指标", "外延后缺陷转化", "客户验证"], "must_avoid": "发布大尺寸样片不能直接等同稳定量产或成本下降。", "support_paper_ids": ["WBG-P06"]}, "evaluation_type": "academic_reasoning_manual", "execution_status": "not_run"}
{"id": "wide-bandgap-semiconductor-academic-wbg-m02", "industry": "wide-bandgap-semiconductor", "question": "请从学术机制解释“SiC MOS界面决定沟道迁移率和阈值稳定性，是器件可靠性核心”，说明关键变量、应补的证据，以及至少一个容易产生的错误外推。", "expected_points": {"mechanism": "SiC/SiO2界面态和栅氧质量影响沟道迁移率、阈值漂移、栅极可靠性和长期稳定。平面/沟槽结构还要权衡单元密度与栅氧电场。", "variables": ["阈值漂移", "栅漏电", "沟道迁移率", "BTI"], "evidence": ["高温栅偏/负偏测试", "短路/雪崩测试", "统计样本量"], "must_avoid": "室温静态Ron低不能证明车规寿命更好。", "support_paper_ids": ["WBG-P02", "WBG-P05"]}, "evaluation_type": "academic_reasoning_manual", "execution_status": "not_run"}
{"id": "wide-bandgap-semiconductor-academic-wbg-m03", "industry": "wide-bandgap-semiconductor", "question": "请从学术机制解释“GaN陷阱效应使动态Ron与静态Ron不是同一件事”，说明关键变量、应补的证据，以及至少一个容易产生的错误外推。", "expected_points": {"mechanism": "高电场关态可引发陷阱充放电，开通后表现为动态导通电阻升高；测试延迟、偏置、电压和温度都会改变观测结果。", "variables": ["静态Ron", "动态Ron", "关态应力电压", "恢复时间"], "evidence": ["动态双脉冲方法", "测试延迟", "温度与电压"], "must_avoid": "数据表静态Ron不能直接代表高频变换器真实损耗。", "support_paper_ids": ["WBG-P01", "WBG-P02"]}, "evaluation_type": "academic_reasoning_manual", "execution_status": "not_run"}
{"id": "wide-bandgap-semiconductor-academic-wbg-m04", "industry": "wide-bandgap-semiconductor", "question": "请从学术机制解释“高速开关把封装寄生、电磁兼容和热设计推到系统瓶颈”，说明关键变量、应补的证据，以及至少一个容易产生的错误外推。", "expected_points": {"mechanism": "SiC/GaN的高dv/dt和di/dt使寄生电感、电容、共模电流和门极振荡更敏感；更小芯片面积又提高热流密度。", "variables": ["回路寄生电感", "dv/dt", "di/dt", "热阻"], "evidence": ["模块布局", "双面散热/烧结互联", "功率循环和温循"], "must_avoid": "“采用SiC芯片”不等于系统效率和可靠性自动领先。", "support_paper_ids": ["WBG-P03", "WBG-P04", "WBG-P07"]}, "evaluation_type": "academic_reasoning_manual", "execution_status": "not_run"}
{"id": "wide-bandgap-semiconductor-academic-wbg-m05", "industry": "wide-bandgap-semiconductor", "question": "请从学术机制解释“系统效率收益依赖开关频率、拓扑和磁性/散热的协同设计”，说明关键变量、应补的证据，以及至少一个容易产生的错误外推。", "expected_points": {"mechanism": "高频开关可减小磁性器件和被动件，但开关损耗、驱动损耗、EMI和热管理同时变化。SiC和GaN在不同电压/功率区间的优势不同。", "variables": ["效率地图", "开关频率", "功率密度", "器件损耗分解"], "evidence": ["同一拓扑/负载/温度的A-B比较", "系统体积和成本", "效率全工况"], "must_avoid": "材料理论优值不能直接等同整机续航提升。", "support_paper_ids": ["WBG-P03", "WBG-P07"]}, "evaluation_type": "academic_reasoning_manual", "execution_status": "not_run"}
{"id": "wide-bandgap-semiconductor-academic-wbg-m06", "industry": "wide-bandgap-semiconductor", "question": "请从学术机制解释“车规/工业可靠性要从加速应力映射到真实任务谱”，说明关键变量、应补的证据，以及至少一个容易产生的错误外推。", "expected_points": {"mechanism": "HTGB/HTRB、功率循环、温度循环、短路与雪崩等加速测试分别覆盖不同失效机制，实际寿命还取决于结温波动和任务谱。", "variables": ["应力电压", "温度", "循环次数", "结温摆幅"], "evidence": ["AEC-Q/客户规范", "任务谱", "Weibull/寿命模型"], "must_avoid": "单一测试通过不能证明所有车规工况和寿命目标。", "support_paper_ids": ["WBG-P02", "WBG-P05"]}, "evaluation_type": "academic_reasoning_manual", "execution_status": "not_run"}
{"id": "wide-bandgap-semiconductor-academic-wbg-m07", "industry": "wide-bandgap-semiconductor", "question": "请从学术机制解释“宽禁带材料优势必须经过接触、界面和高场输运才能兑现为器件性能”，说明关键变量、应补的证据，以及至少一个容易产生的错误外推。", "expected_points": {"mechanism": "GaN/SiC的材料参数为高场器件提供潜力，但器件电流、跨导、动态与高压行为仍受到接触电阻、异质结界面、载流子注入、空间电荷和速度饱和等因素约束。材料或势垒创新只有经过器件工艺与真实工作点验证才能形成系统价值。", "variables": ["接触电阻", "界面载流子密度", "跨导", "饱和电流"], "evidence": ["同结构器件对照", "接触与界面表征", "高场I-V与温度依赖"], "must_avoid": "更高介电常数、更宽禁带或更高理论击穿场，不能直接推出实际MOSFET/HEMT具有更低损耗或更高可靠性。", "support_paper_ids": ["WBG-P08", "WBG-P09"]}, "evaluation_type": "academic_reasoning_manual", "execution_status": "not_run"}

File: industries/wide-bandgap-semiconductor/research/evaluation.jsonl
{"id": "wide-bandgap-semiconductor-deep-1", "industry": "wide-bandgap-semiconductor", "question": "针对“材料优势需要器件与系统兑现”，解释关键机制、需要哪些比较条件，并说明哪些证据不足以支持商业化结论。", "expected_points": "宽禁带、高临界击穿场等材料特性为高压、高频应用提供空间，但系统效率仍受导通、开关、驱动、磁性器件和散热影响。比较SiC与硅IGBT或GaN时固定电压、电流、结温、频率和电路拓扑；不将材料理论优值直接当作模块或整车效率改善。GaN射频与GaN功率的衬底、结构和封装要求也应分别讨论。", "evaluation_type": "expert_reasoning_manual", "execution_status": "not_run"}
{"id": "wide-bandgap-semiconductor-deep-2", "industry": "wide-bandgap-semiconductor", "question": "针对“长晶和大尺寸化的约束”，解释关键机制、需要哪些比较条件，并说明哪些证据不足以支持商业化结论。", "expected_points": "PVT温场、籽晶、掺杂及气相传输共同影响晶体多型、位错和应力。扩大直径能增加每片理论芯片数，但边缘损失、缺陷、翘曲、设备利用率和切磨抛损耗可能抵消收益。发布大尺寸样品、具备中试线与稳定量产的证据不同；需要良率、晶片质量、客户验证和实际供货口径才能判断经济性。", "evaluation_type": "expert_reasoning_manual", "execution_status": "not_run"}
{"id": "wide-bandgap-semiconductor-deep-3", "industry": "wide-bandgap-semiconductor", "question": "针对“从衬底缺陷到器件失效”，解释关键机制、需要哪些比较条件，并说明哪些证据不足以支持商业化结论。", "expected_points": "衬底和外延缺陷可能影响漏电、击穿、双极退化与可靠性；MOS界面态、栅氧工艺和应力影响迁移率及阈值漂移。平面与沟槽结构在导通电阻、单元密度、栅氧电场及制造难度间权衡。不能只凭室温导通电阻比较路线，还应看短路、雪崩、体二极管和栅极偏压条件。", "evaluation_type": "expert_reasoning_manual", "execution_status": "not_run"}
{"id": "wide-bandgap-semiconductor-deep-4", "industry": "wide-bandgap-semiconductor", "question": "针对“GaN动态特性与测试陷阱”，解释关键机制、需要哪些比较条件，并说明哪些证据不足以支持商业化结论。", "expected_points": "GaN HEMT的陷阱效应可导致动态导通电阻增大，关态应力、脉冲宽度和测量延迟会改变结果。p-GaN栅、MIS栅和级联结构的驱动及可靠性问题不同。论文与产品数据必须统一测试电压、温度、频率和动态测量方法；小信号射频指标也不能直接替代高功率工作条件下的效率和热可靠性。", "evaluation_type": "expert_reasoning_manual", "execution_status": "not_run"}
{"id": "wide-bandgap-semiconductor-deep-5", "industry": "wide-bandgap-semiconductor", "question": "针对“封装决定可用工作区”，解释关键机制、需要哪些比较条件，并说明哪些证据不足以支持商业化结论。", "expected_points": "高开关速度使寄生电感、共模干扰和驱动回路更重要。银烧结、AMB基板、双面散热和铜互联可改善部分热机械条件，但必须验证功率循环、温度循环和绝缘。模块额定电流不能直接等于系统持续电流，应结合冷却条件、结温和寿命目标。装备供应商的整机业务收入也不能全计为SiC业务。", "evaluation_type": "expert_reasoning_manual", "execution_status": "not_run"}
{"id": "wide-bandgap-semiconductor-deep-6", "industry": "wide-bandgap-semiconductor", "question": "针对“学术与专利路线连接”，解释关键机制、需要哪些比较条件，并说明哪些证据不足以支持商业化结论。", "expected_points": "论文用于解释缺陷—工艺—性能机制，专利用于识别具体工艺步骤、结构及权利要求边界，公司公告用于识别产线、产品和收入。三种证据相互补充而不能互相替代。检索时并用SiC/GaN材料词与器件、工艺词，兼顾H01L旧分类和H10新分类，不将分类号命中当作技术相关性的最终判断。", "evaluation_type": "expert_reasoning_manual", "execution_status": "not_run"}
{"id": "wide-bandgap-semiconductor-no-evidence", "industry": "wide-bandgap-semiconductor", "question": "请把候选公司的专利数量直接用于技术实力排名。", "expected_points": "不能依据未核实候选池或不存在的全量专利数据排名；说明申请人、同族和指标口径。", "execution_status": "not_run"}
{"id": "wide-bandgap-semiconductor-paper-scope", "industry": "wide-bandgap-semiconductor", "question": "仅有摘要的论文是否足以证明公司已经量产？", "expected_points": "不够；区分论文对象、测试条件、主体归属和企业阶段证据。", "execution_status": "not_run"}

File: industries/wide-bandgap-semiconductor/research/mechanisms.jsonl
{"id": "WBG-M01", "title": "衬底缺陷通过外延和器件区域放大为良率与可靠性问题", "node_ids": ["crystal-growth", "substrate", "sic-epitaxy"], "mechanism": "SiC晶体中的位错、微管、基面缺陷和表面损伤会影响外延缺陷、器件有效面积和可靠性。大尺寸化提高理论产出，但也放大温场、应力和晶圆均匀性控制难度。", "measurable_variables": ["缺陷密度", "晶圆翘曲", "厚度均匀性", "外延缺陷", "有效芯片数", "良率"], "evidence_to_seek": ["晶体/衬底质量指标", "外延后缺陷转化", "客户验证", "量产良率"], "expert_use": "讨论8/12英寸路线时必须把面积优势与良率、设备和材料利用率一起看。", "false_inference": "发布大尺寸样片不能直接等同稳定量产或成本下降。", "support_paper_ids": ["WBG-P06"], "confidence": "medium-high", "as_of": "2026-09-20"}
{"id": "WBG-M02", "title": "SiC MOS界面决定沟道迁移率和阈值稳定性，是器件可靠性核心", "node_ids": ["sic-mosfet", "qualification"], "mechanism": "SiC/SiO2界面态和栅氧质量影响沟道迁移率、阈值漂移、栅极可靠性和长期稳定。平面/沟槽结构还要权衡单元密度与栅氧电场。", "measurable_variables": ["阈值漂移", "栅漏电", "沟道迁移率", "BTI", "短路耐受时间", "雪崩能力"], "evidence_to_seek": ["高温栅偏/负偏测试", "短路/雪崩测试", "统计样本量"], "expert_use": "公司披露低Ron时仍需追问栅可靠性和短路鲁棒性。", "false_inference": "室温静态Ron低不能证明车规寿命更好。", "support_paper_ids": ["WBG-P02", "WBG-P05"], "confidence": "medium-high", "as_of": "2026-09-20"}
{"id": "WBG-M03", "title": "GaN陷阱效应使动态Ron与静态Ron不是同一件事", "node_ids": ["gan-hemt"], "mechanism": "高电场关态可引发陷阱充放电，开通后表现为动态导通电阻升高；测试延迟、偏置、电压和温度都会改变观测结果。", "measurable_variables": ["静态Ron", "动态Ron", "关态应力电压", "恢复时间", "阈值漂移"], "evidence_to_seek": ["动态双脉冲方法", "测试延迟", "温度与电压", "器件结构"], "expert_use": "评价GaN产品时必须看动态条件和栅结构。", "false_inference": "数据表静态Ron不能直接代表高频变换器真实损耗。", "support_paper_ids": ["WBG-P01", "WBG-P02"], "confidence": "medium-high", "as_of": "2026-09-20"}
{"id": "WBG-M04", "title": "高速开关把封装寄生、电磁兼容和热设计推到系统瓶颈", "node_ids": ["advanced-package", "module"], "mechanism": "SiC/GaN的高dv/dt和di/dt使寄生电感、电容、共模电流和门极振荡更敏感；更小芯片面积又提高热流密度。", "measurable_variables": ["回路寄生电感", "dv/dt", "di/dt", "热阻", "结温", "功率循环寿命", "EMI"], "evidence_to_seek": ["模块布局", "双面散热/烧结互联", "功率循环和温循", "系统EMI"], "expert_use": "不能只比较芯片额定值；模块和系统集成决定可用工作区。", "false_inference": "“采用SiC芯片”不等于系统效率和可靠性自动领先。", "support_paper_ids": ["WBG-P03", "WBG-P04", "WBG-P07"], "confidence": "medium-high", "as_of": "2026-09-20"}
{"id": "WBG-M05", "title": "系统效率收益依赖开关频率、拓扑和磁性/散热的协同设计", "node_ids": ["module", "qualification"], "mechanism": "高频开关可减小磁性器件和被动件，但开关损耗、驱动损耗、EMI和热管理同时变化。SiC和GaN在不同电压/功率区间的优势不同。", "measurable_variables": ["效率地图", "开关频率", "功率密度", "器件损耗分解", "磁性件体积", "冷却能力"], "evidence_to_seek": ["同一拓扑/负载/温度的A-B比较", "系统体积和成本", "效率全工况"], "expert_use": "评价车载或储能应用时使用系统级效率地图，不只看器件峰值。", "false_inference": "材料理论优值不能直接等同整机续航提升。", "support_paper_ids": ["WBG-P03", "WBG-P07"], "confidence": "medium-high", "as_of": "2026-09-20"}
{"id": "WBG-M06", "title": "车规/工业可靠性要从加速应力映射到真实任务谱", "node_ids": ["qualification"], "mechanism": "HTGB/HTRB、功率循环、温度循环、短路与雪崩等加速测试分别覆盖不同失效机制，实际寿命还取决于结温波动和任务谱。", "measurable_variables": ["应力电压", "温度", "循环次数", "结温摆幅", "失效率", "寿命模型参数"], "evidence_to_seek": ["AEC-Q/客户规范", "任务谱", "Weibull/寿命模型", "失效解析"], "expert_use": "公司宣称通过某项可靠性测试时，应明确测试对象、条件和覆盖的失效机制。", "false_inference": "单一测试通过不能证明所有车规工况和寿命目标。", "support_paper_ids": ["WBG-P02", "WBG-P05"], "confidence": "medium-high", "as_of": "2026-09-20"}

File: industries/wide-bandgap-semiconductor/research/paper-evidence-candidates.jsonl
{"paper_id": "2502.19315", "title": "Epitaxial high-K AlBN barrier GaN HEMTs", "primary_category": "physics.app-ph", "license": "http://creativecommons.org/licenses/by-nc-nd/4.0/", "source_dataset": "secemp9/arxiv-complete", "source_config": "paper_text", "source_text_sha256": "25110897d0e5f9b1a2de8cd8cc143c8f1ae4a2001e7e73a40b87ae0cf46cfb18", "resolution": "resolved", "paper_text_available": true, "machine_triage": {"sections_detected": [], "signal_terms": {"benchmark_terms": [], "metric_terms": ["f1", "mae"], "evidence_design_terms": ["simulation", "measurement"]}, "text_chars": 108280}, "verification_status": "needs_review", "reading_status": "metadata_only", "promote_to_stable_knowledge": false, "review_required": ["人工或模型阅读相关章节，填写方法、实验条件、基线、指标、局限与失败模式", "机器章节/术语检测只用于排队，不构成论文结论", "论文证据不得直接生成上市公司事实、商业化阶段或技术实力排名"], "triaged_at": "2026-11-01T10:55:02.708868+00:00", "industry_id": "wide-bandgap-semiconductor", "candidate_rank": 1, "relevance_score": 20, "taxonomy_node_ids": ["sic-mosfet", "gan-hemt", "device"]}
{"paper_id": "2308.00955", "title": "Injection-Limited and Space-Charge-Limited Conduction in Wide Bandgap Semiconductors with Velocity Saturation Effect", "primary_category": "physics.app-ph", "license": "http://arxiv.org/licenses/nonexclusive-distrib/1.0/", "source_dataset": "secemp9/arxiv-complete", "source_config": "paper_text", "source_text_sha256": "7b5b10fc662850d448753faa716c5c52f786b1a09d3612c7cd0d0e86d96228d2", "resolution": "single", "paper_text_available": true, "machine_triage": {"sections_detected": [], "signal_terms": {"benchmark_terms": [], "metric_terms": [], "evidence_design_terms": ["simulation", "experiment", "measurement"]}, "text_chars": 94075}, "verification_status": "needs_review", "reading_status": "metadata_only", "promote_to_stable_knowledge": false, "review_required": ["人工或模型阅读相关章节，填写方法、实验条件、基线、指标、局限与失败模式", "机器章节/术语检测只用于排队，不构成论文结论", "论文证据不得直接生成上市公司事实、商业化阶段或技术实力排名"], "triaged_at": "2026-11-01T10:55:02.708868+00:00", "industry_id": "wide-bandgap-semiconductor", "candidate_rank": 2, "relevance_score": 20, "taxonomy_node_ids": ["crystal-growth", "substrate", "device"]}
{"paper_id": "2002.02839", "source_dataset": "secemp9/arxiv-complete", "source_config": "paper_text", "paper_text_available": false, "verification_status": "needs_review", "reading_status": "metadata_only", "industry_id": "wide-bandgap-semiconductor", "candidate_rank": 3, "relevance_score": 17, "taxonomy_node_ids": ["crystal-growth", "substrate", "device", "sic-mosfet", "gan-hemt"]}
{"paper_id": "1810.11452", "source_dataset": "secemp9/arxiv-complete", "source_config": "paper_text", "paper_text_available": false, "verification_status": "needs_review", "reading_status": "metadata_only", "industry_id": "wide-bandgap-semiconductor", "candidate_rank": 4, "relevance_score": 17, "taxonomy_node_ids": ["crystal-growth", "substrate", "device", "sic-mosfet", "gan-hemt"]}
{"paper_id": "2307.01271", "title": "High-Strength Amorphous Silicon Carbide for Nanomechanics", "primary_category": "cond-mat.mes-hall", "license": "http://creativecommons.org/licenses/by/4.0/", "source_dataset": "secemp9/arxiv-complete", "source_config": "paper_text", "source_text_sha256": "5eb772c8ce699c04fcb599a88327994006f3e9c91ce4bec0cf66791f816eaa88", "resolution": "single", "paper_text_available": true, "machine_triage": {"sections_detected": ["method", "conclusion"], "signal_terms": {"benchmark_terms": [], "metric_terms": ["accuracy", "precision", "f1", "mae"], "evidence_design_terms": ["simulation", "experiment", "measurement"]}, "text_chars": 173973}, "verification_status": "needs_review", "reading_status": "metadata_only", "promote_to_stable_knowledge": false, "review_required": ["人工或模型阅读相关章节，填写方法、实验条件、基线、指标、局限与失败模式", "机器章节/术语检测只用于排队，不构成论文结论", "论文证据不得直接生成上市公司事实、商业化阶段或技术实力排名"], "triaged_at": "2026-11-01T10:55:02.708868+00:00", "industry_id": "wide-bandgap-semiconductor", "candidate_rank": 5, "relevance_score": 16, "taxonomy_node_ids": ["crystal-growth", "substrate", "device"]}
{"paper_id": "2304.05593", "source_dataset": "secemp9/arxiv-complete", "source_config": "paper_text", "paper_text_available": false, "verification_status": "needs_review", "reading_status": "metadata_only", "industry_id": "wide-bandgap-semiconductor", "candidate_rank": 6, "relevance_score": 16, "taxonomy_node_ids": ["sic-mosfet", "gan-hemt", "device"]}
{"paper_id": "2306.04960", "source_dataset": "secemp9/arxiv-complete", "source_config": "paper_text", "paper_text_available": false, "verification_status": "needs_review", "reading_status": "metadata_only", "industry_id": "wide-bandgap-semiconductor", "candidate_rank": 7, "relevance_score": 16, "taxonomy_node_ids": ["crystal-growth", "substrate", "device"]}
{"paper_id": "2210.07417", "source_dataset": "secemp9/arxiv-complete", "source_config": "paper_text", "paper_text_available": false, "verification_status": "needs_review", "reading_status": "metadata_only", "industry_id": "wide-bandgap-semiconductor", "candidate_rank": 8, "relevance_score": 16, "taxonomy_node_ids": ["crystal-growth", "substrate", "device", "sic-mosfet", "gan-hemt"]}

File: industries/wide-bandgap-semiconductor/research/paper-section-notes.jsonl
{"industry_id": "wide-bandgap-semiconductor", "id": "WBG-P08", "paper_id": "2502.19315", "reading_status": "sections_reviewed", "secemp_text_sha256": "25110897d0e5f9b1a2de8cd8cc143c8f1ae4a2001e7e73a40b87ae0cf46cfb18", "secemp_resolution": "resolved", "reviewed_sections": ["heterostructure characterization", "HEMT device process flow", "electrical characteristics", "C-V dielectric extraction"], "method_note": "在SiC衬底上外延AlBN/GaN异质结构，使用Hall、器件I-V和MIS C-V测试表征2DEG与介电性质；从3英寸晶圆中心切取样片制造HEMT，采用ICP隔离、合金源漏接触和Ni/Au栅极。", "experiment_note": "约7% B的AlBN势垒、2.2 nm AlBN与2 nm GaN cap；源漏Ta/Al/Ni/Au堆栈在830°C氮气中退火65秒，电学和C-V测试用于提取接触、电流、跨导与介电参数。", "baselines": ["AlN dielectric constant/reference barrier behavior", "self-consistent Schrödinger-Poisson C-V calculation"], "metrics": ["2DEG density/mobility", "contact resistance", "on/off ratio", "threshold voltage", "subthreshold slope", "transconductance", "on-resistance", "saturation current density", "relative dielectric constant"], "key_findings": ["AlBN/GaN界面可形成极化诱导2DEG并实现超薄势垒HEMT", "样品展示清晰电流饱和与可观跨导", "当前器件性能明显受接触电阻限制，说明材料势垒优势尚未完全转化为器件性能"], "limitations": ["论文属于初步器件实现，长沟道、小样片和接触电阻限制可比性", "未建立量产良率、长期可靠性、动态Ron、高温或高压寿命证据"], "expert_questions": ["接触电阻能否进一步降低且具批次一致性", "高温/高压/动态应力下性能如何", "外延厚度与B组分均匀性怎样", "晶圆级良率与可靠性数据是否存在"], "cannot_infer": ["高介电常数势垒即可保证商业GaN器件更低损耗/更高可靠性", "中心小样片结果代表整片3英寸乃至大尺寸晶圆量产一致性"], "review_sources": ["secemp9/arxiv-complete:paper_text", "https://arxiv.org/html/2502.19315v1"], "title": "Epitaxial high-K AlBN barrier GaN HEMTs"}

File: industries/wide-bandgap-semiconductor/research/arxiv-candidates.jsonl (part 2 of 7)
{"paper_id": "2407.13370", "title": "Complementary two dimensional carrier profiles of 4H-SiC MOSFETs by Scanning Spreading Resistance Microscopy and Scanning Capacitance Microscopy", "authors": "Patrick Fiorenza, Marco Zignale, Edoardo. Zanetti, Mario S. Alessandrino, Beatrice Carbone, Alfio Guarnera, Mario Saggio, Filippo Giannazzo, and Fabrizio Roccaforte", "abstract": "This paper reports the results presented in an invited poster during the International Conference on Silicon Carbide and Related Materials (ICSCRM) 2023 held in Sorrento, Italy. The suitability of scanning probe methods based on atomic force microscopy (AFM) measurements is explored to investigate with high spatial resolution the elementary cell of 4H-SiC power MOSFETs. The two-dimensional (2D) cross-sectional maps demonstrated a high spatial resolution of about 5 nm using the SSRM capabilities. Furthermore, the SCM capabilities enabled visualizing the fluctuations of charge carrier concentration across the different parts of the MOSFETs elementary cell.", "categories": "physics.app-ph cond-mat.mtrl-sci", "primary_category": "physics.app-ph", "license": "http://arxiv.org/licenses/nonexclusive-distrib/1.0/", "doi": null, "journal_ref": null, "n_versions": 2, "first_version_date": "2024-07-18T10:26:15", "latest_version_date": "2024-07-22T07:50:30", "arxiv_abs_url": "https://arxiv.org/abs/2407.13370", "relevance_score": 15, "industry_id": "wide-bandgap-semiconductor", "taxonomy_node_ids": ["crystal-growth", "substrate", "device", "sic-mosfet", "gan-hemt"], "source_dataset": "secemp9/arxiv-complete", "source_config": "metadata", "dataset_snapshot": {"metadata": "2026-08-30", "files": "2026-09-05"}, "discovered_at": "2026-11-01T10:50:41.923894+00:00", "verification_status": "candidate", "reading_status": "metadata_only", "promote_to_stable_knowledge": false, "review_required": ["确认论文实际落入taxonomy节点，而不是仅关键词命中", "阅读摘要；高价值论文再读取SecEmp paper_text或正式发表版本", "提取方法、实验条件、基线、指标、局限与失败模式", "禁止仅凭论文标题、作者单位或论文数量形成企业结论"]}
{"paper_id": "2006.00359", "title": "Silicon carbide stacking-order-induced doping variation in epitaxial graphene", "authors": "Davood Momeni Pakdehi, Philip Sch\\\"adlich, T. T. Nhung Nguyen, Alexei A. Zakharov, Stefan Wundrack, Florian Speck, Klaus Pierz, Thomas Seyller, Christoph Tegenkamp, and Hans. W. Schumacher", "abstract": "Generally, it is supposed that the Fermi level in epitaxial graphene is controlled by two effects: p-type polarization doping induced by the bulk of the hexagonal SiC(0001) substrate and overcompensation by donor-like states related to the buffer layer. In this work, we evidence that this effect is also related to the specific underlying SiC terrace. We fabricated a periodic sequence of non-identical SiC terraces, which are unambiguously attributed to specific SiC surface terminations. A clear correlation between the SiC termination and the electronic graphene properties is experimentally observed and confirmed by various complementary surface-sensitive methods. We attribute this correlation to a proximity effect of the SiC termination-dependent polarization doping on the overlying graphene layer. Our findings open a new approach for a nano-scale doping-engineering by self-patterning of epitaxial graphene and other 2D layers on dielectric polar substrates.", "categories": "cond-mat.mtrl-sci cond-mat.mes-hall physics.app-ph", "primary_category": "cond-mat.mtrl-sci", "license": "http://arxiv.org/licenses/nonexclusive-distrib/1.0/", "doi": "10.1002/adfm.202004695", "journal_ref": "Adv. Funct. Mater. 2020, 2004695", "n_versions": 1, "first_version_date": "2020-05-30T20:45:20", "latest_version_date": "2020-05-30T20:45:20", "arxiv_abs_url": "https://arxiv.org/abs/2006.00359", "relevance_score": 15, "industry_id": "wide-bandgap-semiconductor", "taxonomy_node_ids": ["crystal-growth", "substrate", "device"], "source_dataset": "secemp9/arxiv-complete", "source_config": "metadata", "dataset_snapshot": {"metadata": "2026-08-30", "files": "2026-09-05"}, "discovered_at": "2026-11-01T10:50:41.923894+00:00", "verification_status": "candidate", "reading_status": "metadata_only", "promote_to_stable_knowledge": false, "review_required": ["确认论文实际落入taxonomy节点，而不是仅关键词命中", "阅读摘要；高价值论文再读取SecEmp paper_text或正式发表版本", "提取方法、实验条件、基线、指标、局限与失败模式", "禁止仅凭论文标题、作者单位或论文数量形成企业结论"]}
{"paper_id": "2501.16213", "title": "Quantum oscillations of holes in GaN", "authors": "Chuan F.C. Chang, Joseph E. Dill, Zexuan Zhang, Jie-Cheng Chen, Naomi Pieczulewski, Samuel J. Bader, Oscar Ayala Valenzuela, Scott A. Crooker, Fedor F. Balakirev, Ross D. McDonald, Jimy Encomendero, David A. Muller, Feliciano Giustino, Debdeep Jena, Huili Grace Xing", "abstract": "GaN has emerged to be a major semiconductor akin to silicon due to its revolutionary impacts in solid state lighting, critically enabled by p-type doping, and high-performance radio-frequency and power electronics. Suffering from inefficient hole doping and low hole mobility, quantum oscillations in p-type GaN have not been observed, hindering fundamental studies of valence bands and hole transport in GaN. Here, we present the first observation of quantum oscillations of holes in GaN. Shubnikov-de Haas (SdH) oscillations in hole resistivity are observed in a quantum-confined two-dimensional hole gas at a GaN/AlN interface, where polarization-induced doping overcomes thermal freeze-out, and a sharp and clean interface boosts the hole mobility enough to unmask the quantum oscillations. These holes degenerately occupy the light and heavy hole bands of GaN and have record-high mobilities of ~1900 cm2/Vs and ~400 cm2/Vs at 3K, respectively. We use magnetic fields up to 72 T to resolve SdH oscillations of holes from both valence bands to extract their respective sheet densities, quantum scattering times, and the effective masses of light holes (0.5-0.7 m0) and heavy holes (1.9 m0). SdH oscillations of heavy and light holes in GaN constitute a direct metrology of valence bands and open new venues for quantum engineering in this technologically important semiconductor. Like strained silicon transistors, strain-engineering of the valence bands of GaN is predicted to dramatically improve hole mobilities by reducing the hole effective mass, a proposal that can now be explored experimentally, particularly in a fully fabricated transistor, using quantum oscillations. Furthermore, the findings of this work suggest a blueprint to create 2D hole gases and observe quantum oscillations of holes in related wide bandgap semiconductors such as SiC and ZnO in which such techniques are not yet possible.", "categories": "cond-mat.mes-hall cond-mat.mtrl-sci physics.app-ph", "primary_category": "cond-mat.mes-hall", "license": "http://arxiv.org/licenses/nonexclusive-distrib/1.0/", "doi": null, "journal_ref": null, "n_versions": 1, "first_version_date": "2025-01-27T17:05:52", "latest_version_date": "2025-01-27T17:05:52", "arxiv_abs_url": "https://arxiv.org/abs/2501.16213", "relevance_score": 14, "industry_id": "wide-bandgap-semiconductor", "taxonomy_node_ids": ["crystal-growth", "substrate", "device"], "source_dataset": "secemp9/arxiv-complete", "source_config": "metadata", "dataset_snapshot": {"metadata": "2026-08-30", "files": "2026-09-05"}, "discovered_at": "2026-11-01T10:50:41.923894+00:00", "verification_status": "candidate", "reading_status": "metadata_only", "promote_to_stable_knowledge": false, "review_required": ["确认论文实际落入taxonomy节点，而不是仅关键词命中", "阅读摘要；高价值论文再读取SecEmp paper_text或正式发表版本", "提取方法、实验条件、基线、指标、局限与失败模式", "禁止仅凭论文标题、作者单位或论文数量形成企业结论"]}
{"paper_id": "2402.05496", "title": "Wide bandgap semiconductors for radiation detection: A review", "authors": "Ivana Capan", "abstract": "In this paper, an overview of the wide bandgap (WBG) semiconductors for radiation detection applications is presented. The recent advancements in the fabrication of high-quality wafers have enabled the remarkable WBG semiconductor device applications. The most common 4H-SiC, GaN and \\b{eta}-Ga2O3 devices used for radiation detection are described. The 4H-SiC and GaN devices have already achieved exceptional results in the detection of alpha particles and neutrons, thermal neutrons in particular. While \\b{eta}-Ga2O3 devices have not yet reached the same level of technological maturity (compared to 4H-SiC and GaN), their current achievements for X-ray detection indicate great potential and promising prospects for future applications.", "categories": "physics.app-ph cond-mat.mtrl-sci", "primary_category": "physics.app-ph", "license": "http://creativecommons.org/licenses/by/4.0/", "doi": "10.3390/ma17051147", "journal_ref": null, "n_versions": 1, "first_version_date": "2024-02-08T09:07:52", "latest_version_date": "2024-02-08T09:07:52", "arxiv_abs_url": "https://arxiv.org/abs/2402.05496", "relevance_score": 14, "industry_id": "wide-bandgap-semiconductor", "taxonomy_node_ids": ["crystal-growth", "substrate", "device"], "source_dataset": "secemp9/arxiv-complete", "source_config": "metadata", "dataset_snapshot": {"metadata": "2026-08-30", "files": "2026-09-05"}, "discovered_at": "2026-11-01T10:50:41.923894+00:00", "verification_status": "candidate", "reading_status": "metadata_only", "promote_to_stable_knowledge": false, "review_required": ["确认论文实际落入taxonomy节点，而不是仅关键词命中", "阅读摘要；高价值论文再读取SecEmp paper_text或正式发表版本", "提取方法、实验条件、基线、指标、局限与失败模式", "禁止仅凭论文标题、作者单位或论文数量形成企业结论"]}
{"paper_id": "2305.04725", "title": "Sub-100 nm {\\beta}-Ga2O3 MOSFET with 55 GHz fMAX and >100 V breakdown", "authors": "Chinmoy Nath Saha, Abhishek Vaidya, A F M Anhar Uddin Bhuiyan, Lingyu Meng, Hongping Zhao, and Uttam Singisetti", "abstract": "This letter reports a highly scaled 90 nm gate length beta-Ga2O3 T-gate MOSFET with no current collapse and record power gain cut off frequency (fMAX). The epitaxial stack of 60 nm thin channel MOSFET was grown by Molecular Beam Epitaxy (MBE) and highly doped (n++) contact regrowth was carried out by Metal Organic Chemical Vapour Deposition (MOCVD) in the source/drain region. Maximum on current (IDS, MAX) of 160 mA/mm and transconductance (gm) around 36 mS/mm was measured at VDS= 10 V for LSD= 1.5 micrometer channel length. Transconductance is limited by higher channel sheet resistance (Rsheet). We observed no current collapse for both drain and gate lag measurement even at higher VDG,Q quiescent bias points. This is the first report of Ga2O3 FET showing no current collapse without any external passivation. Breakdown voltage around 125 V was reported for LGD= 1.2 micrometer. We extracted 27 GHz current gain cut off frequency (fT) and 55 GHz fMAX for 20 V drain bias. fMAX value mentioned here is the highest for Ga2O3 and the first demonstration of 55 GHz operation. fT. VBR product of 3.375 THz.V has been calculated which is comparable with state-of-art GaN HEMT. This letter suggests that Ga2O3 can be a suitable candidate for X-band application.", "categories": "cond-mat.mtrl-sci cond-mat.mes-hall physics.app-ph", "primary_category": "cond-mat.mtrl-sci", "license": "http://creativecommons.org/licenses/by-nc-nd/4.0/", "doi": null, "journal_ref": null, "n_versions": 2, "first_version_date": "2023-05-08T14:17:51", "latest_version_date": "2023-11-14T20:23:57", "arxiv_abs_url": "https://arxiv.org/abs/2305.04725", "relevance_score": 14, "industry_id": "wide-bandgap-semiconductor", "taxonomy_node_ids": ["sic-mosfet", "gan-hemt", "device"], "source_dataset": "secemp9/arxiv-complete", "source_config": "metadata", "dataset_snapshot": {"metadata": "2026-08-30", "files": "2026-09-05"}, "discovered_at": "2026-11-01T10:50:41.923894+00:00", "verification_status": "candidate", "reading_status": "metadata_only", "promote_to_stable_knowledge": false, "review_required": ["确认论文实际落入taxonomy节点，而不是仅关键词命中", "阅读摘要；高价值论文再读取SecEmp paper_text或正式发表版本", "提取方法、实验条件、基线、指标、局限与失败模式", "禁止仅凭论文标题、作者单位或论文数量形成企业结论"]}
{"paper_id": "2212.06442", "title": "Threshold voltage instability by charge trapping effects in the gate region of p-GaN HEMTs", "authors": "Giuseppe Greco, Patrick Fiorenza, Filippo Giannazzo, Corrado Bongiorno, Maurizio Moschetti, Cettina Bottari, Mario Santi Alessandrino, Ferdinando Iucolano and Fabrizio Roccaforte", "abstract": "In this work, the threshold voltage instability of normally-off p-GaN high electron mobility transistors (HEMTs) has been investigated by monitoring the gate current density during device on-state. The origin of the gate current variations under stress has been ascribed to charge trapping occurring at the different interfaces in the metal/p-GaN/AlGaN/GaN system. In particular, depending on the stress bias level, electrons (VG < 6 V) or holes (VG > 6 V) are trapped, causing a positive or negative threshold voltage shift {DVTH, respectively. By monitoring the gate current variations at different temperatures, the activation energies associated to the electrons and holes trapping could be determined and correlated with the presence of nitrogen (electron traps) or gallium (hole traps) vacancies. Moreover, the electrical measurements suggested the generation of a new electron-trap upon long-time bias stress, associated to the creation of crystallographic dislocation-like defects extending across the different interfaces (p-GaN/AlGaN/GaN) of the gate stack.", "categories": "physics.app-ph cond-mat.mtrl-sci", "primary_category": "physics.app-ph", "license": "http://arxiv.org/licenses/nonexclusive-distrib/1.0/", "doi": "10.1063/5.0122097", "journal_ref": null, "n_versions": 2, "first_version_date": "2022-12-13T09:20:33", "latest_version_date": "2023-02-08T10:24:56", "arxiv_abs_url": "https://arxiv.org/abs/2212.06442", "relevance_score": 14, "industry_id": "wide-bandgap-semiconductor", "taxonomy_node_ids": ["sic-mosfet", "gan-hemt", "device"], "source_dataset": "secemp9/arxiv-complete", "source_config": "metadata", "dataset_snapshot": {"metadata": "2026-08-30", "files": "2026-09-05"}, "discovered_at": "2026-11-01T10:50:41.923894+00:00", "verification_status": "candidate", "reading_status": "metadata_only", "promote_to_stable_knowledge": false, "review_required": ["确认论文实际落入taxonomy节点，而不是仅关键词命中", "阅读摘要；高价值论文再读取SecEmp paper_text或正式发表版本", "提取方法、实验条件、基线、指标、局限与失败模式", "禁止仅凭论文标题、作者单位或论文数量形成企业结论"]}
{"paper_id": "2301.10316", "title": "Simulation studies of Single Event Effects in Ga$_2$O$_3$ MOSFETs", "authors": "Animesh Datta and Uttam Singisetti", "abstract": "In this article, we investigate the Single Events Effects (SEE) leading to Single Event Burnout (SEB) in $\\beta$-Ga$_2$O$_3$ MOSFETs. Using Silvaco TCAD, 2D simulations were performed to understand the mechanism behind the SEB mechanism in lateral Ga$_2$O$_3$ MOSFETS. The high electric fields in the channel played a critical role leading to high impact generation rates and eventual SEB. To reduce the electric field in the channel, radiation hardened designs are then proposed with rounded gates and the use of a combination of high permittivity (k) dielectric with SiO$_2$. With HfO$_2$-SiO$_2$ dielectric combination, the SEB threshold of 550V at LET=10 MeV/mg/cm$^2$ is seen. However, to operate under extreme radiation conditions, a combination of very high-k dielectric material BaTiO$_3$ with SiO$_2$ is proposed. Using the radiation hardened design, SEB thresholds up to 1000 V for LET=75 MeV/mg/cm$^2$ could be achieved which is higher than the state-of-the-art technology. The energy dissipated during the ion strike event is also calculated and it is observed that it is lower than that of SiC MOSFETs.", "categories": "cond-mat.mtrl-sci cond-mat.mes-hall physics.app-ph", "primary_category": "cond-mat.mtrl-sci", "license": "http://creativecommons.org/licenses/by-nc-sa/4.0/", "doi": null, "journal_ref": null, "n_versions": 1, "first_version_date": "2023-01-24T21:37:18", "latest_version_date": "2023-01-24T21:37:18", "arxiv_abs_url": "https://arxiv.org/abs/2301.10316", "relevance_score": 14, "industry_id": "wide-bandgap-semiconductor", "taxonomy_node_ids": ["sic-mosfet", "gan-hemt", "device"], "source_dataset": "secemp9/arxiv-complete", "source_config": "metadata", "dataset_snapshot": {"metadata": "2026-08-30", "files": "2026-09-05"}, "discovered_at": "2026-11-01T10:50:41.923894+00:00", "verification_status": "candidate", "reading_status": "metadata_only", "promote_to_stable_knowledge": false, "review_required": ["确认论文实际落入taxonomy节点，而不是仅关键词命中", "阅读摘要；高价值论文再读取SecEmp paper_text或正式发表版本", "提取方法、实验条件、基线、指标、局限与失败模式", "禁止仅凭论文标题、作者单位或论文数量形成企业结论"]}
{"paper_id": "2011.11184", "title": "Highly Ordered Boron Nitride/Epigraphene Epitaxial Films on Silicon Carbide by Lateral Epitaxial Deposition", "authors": "James Gigliotti, Xin Li, Suresh Sundaram, Dogukan Deniz, Vladimir Prudkovskiy, Jean-Philippe Turmaud, Yiran Hu, Yue Hu, Fr\\'ed\\'eric Fossard, Jean-S\\'ebastien M\\'erot, Annick Loiseau, Gilles Patriarche, Bokwon Yoon, Uzi Landman, Abdallah Ougazzaden, Claire Berger, Walt A. de Heer", "abstract": "Realizing high-performance nanoelectronics requires control of materials at the nanoscale. Methods to produce high quality epitaxial graphene (EG) nanostructures on silicon carbide are known. The next step is to grow Van der Waals semiconductors on top of EG nanostructures. Hexagonal boron nitride (h-BN) is a wide bandgap semiconductor with a honeycomb lattice structure that matches that of graphene, making it ideally suited for graphene-based nanoelectronics. Here, we describe the preparation and characterization of multilayer h-BN grown epitaxially on EG using a migration-enhanced metalorganic vapor phase epitaxy process. As a result of the lateral epitaxial deposition (LED) mechanism, the grown h-BN/EG heterostructures have highly ordered epitaxial interfaces, as desired in order to preserve the transport properties of pristine graphene. Atomic scale structural and energetic details of the observed row-by-row, growth mechanism of the 2D epitaxial h-BN film are analyzed through first-principles simulations, demonstrating one-dimensional nucleation-free-energy-barrierless growth. This industrially relevant LED process can be applied to a wide variety of van der Waals materials.", "categories": "cond-mat.mtrl-sci cond-mat.mes-hall", "primary_category": "cond-mat.mtrl-sci", "license": "http://arxiv.org/licenses/nonexclusive-distrib/1.0/", "doi": "10.1021/acsnano.0c04164", "journal_ref": "ACS Nano 2020, 14, 12962", "n_versions": 1, "first_version_date": "2020-11-23T03:02:55", "latest_version_date": "2020-11-23T03:02:55", "arxiv_abs_url": "https://arxiv.org/abs/2011.11184", "relevance_score": 14, "industry_id": "wide-bandgap-semiconductor", "taxonomy_node_ids": ["crystal-growth", "substrate", "device"], "source_dataset": "secemp9/arxiv-complete", "source_config": "metadata", "dataset_snapshot": {"metadata": "2026-08-30", "files": "2026-09-05"}, "discovered_at": "2026-11-01T10:50:41.923894+00:00", "verification_status": "candidate", "reading_status": "metadata_only", "promote_to_stable_knowledge": false, "review_required": ["确认论文实际落入taxonomy节点，而不是仅关键词命中", "阅读摘要；高价值论文再读取SecEmp paper_text或正式发表版本", "提取方法、实验条件、基线、指标、局限与失败模式", "禁止仅凭论文标题、作者单位或论文数量形成企业结论"]}
{"paper_id": "2008.00172", "title": "Epitaxial Growth of $\\beta$-Ga$_2$O$_3$ Coated Wide Bandgap Semiconductor Tape for Flexible UV Photodetector", "authors": "Xiao Tang, Kuang-Hui Li, Yue Zhao, Yanxin Sui, Huili Liang, Zeng Liu, Che-Hao Liao, Zengxia Mei, Weihua Tang, Xiaohang Li", "abstract": "The epitaxial growth of technically-important $\\beta$-Ga$_2$O$_3$ semiconductor thin films have not been realized on flexible substrates due to limitations by the high-temperature crystallization conditions and the lattice-matching requirements. In this report, for the first time single crystal $\\beta$-Ga$_2$O$_3$(-201) thin films is epitaxially grown on the flexible CeO2 (001)-buffered hastelloy tape. The results indicate that CeO$_2$ (001) has a small bi-axial lattice mismatch with $\\beta$-Ga$_2$O$_3$ (-201), thus inducing a simultaneous double-domain epitaxial growth. Flexible photodetectors are fabricated based on the epitaxial $\\beta$-Ga$_2$O$_3$ coated tapes. Measurements show that the obtained photodetectors have a responsivity of 40 mA/W, with an on/off ratio reaching 1000 under 250 nm incident light and 5 V bias voltage. Such photoelectrical performance is already within the mainstream level of the $\\beta$-Ga$_2$O$_3$ based photodetectors by using the conventional rigid single crystal substrates; and more importantly remained robust against more than 1000 cycles of bending tests. In addition, the epitaxy technique described in the report also paves the way for the fabrication of a wide range of flexible epitaxial film devices that utilize the materials with lattice parameters similar to $\\beta$-Ga$_2$O$_3$, including GaN, AlN and SiC.", "categories": "physics.app-ph cond-mat.mtrl-sci", "primary_category": "physics.app-ph", "license": "http://arxiv.org/licenses/nonexclusive-distrib/1.0/", "doi": null, "journal_ref": null, "n_versions": 1, "first_version_date": "2020-08-01T05:10:00", "latest_version_date": "2020-08-01T05:10:00", "arxiv_abs_url": "https://arxiv.org/abs/2008.00172", "relevance_score": 14, "industry_id": "wide-bandgap-semiconductor", "taxonomy_node_ids": ["crystal-growth", "substrate", "device"], "source_dataset": "secemp9/arxiv-complete", "source_config": "metadata", "dataset_snapshot": {"metadata": "2026-08-30", "files": "2026-09-05"}, "discovered_at": "2026-11-01T10:50:41.923894+00:00", "verification_status": "candidate", "reading_status": "metadata_only", "promote_to_stable_knowledge": false, "review_required": ["确认论文实际落入taxonomy节点，而不是仅关键词命中", "阅读摘要；高价值论文再读取SecEmp paper_text或正式发表版本", "提取方法、实验条件、基线、指标、局限与失败模式", "禁止仅凭论文标题、作者单位或论文数量形成企业结论"]}
{"paper_id": "2006.02349", "title": "Electrostatic Engineering using Extreme Permittivity Materials for Ultra-wide Bandgap Semiconductor Transistors", "authors": "Nidhin Kurian Kalarickal, Zixuan Feng, A F M Anhar Uddin Bhuiyan, Zhanbo Xia, Joe F. McGlone, Wyatt Moore, Aaron R. Arehart, Steven A. Ringel, Hongping Zhao, Siddharth Rajan", "abstract": "The performance of ultra-wide band gap materials like $\\beta$-Ga$_\\mathrm{2}$O$_\\mathrm{3}$ is critically dependent on achieving high average electric fields within the active region of the device. In this report, we show that high-k gate dielectrics like BaTiO$_\\mathrm{3}$ can provide an efficient field management strategy by improving the uniformity of electric field profile in the gate-drain region of lateral field effect transistors. Using this strategy, we were able to achieve high average breakdown fields of 1.5 MV/cm and 4 MV/cm at gate-drain spacing (L$_\\mathrm{gd}$) of 6 um and 0.6 um respectively in $\\beta$-Ga$_\\mathrm{2}$O$_\\mathrm{3}$, at a high channel sheet charge density of 1.8x10$^\\mathrm{13}$cm$^\\mathrm{-2}$. The high sheet charge density together with high breakdown field enabled a record power figure of merit (V$^\\mathrm{2}$$_\\mathrm{br}$/R$_\\mathrm{on}$) of 376 MW/cm$^\\mathrm{2}$ at a gate-drain spacing of 3 um.", "categories": "physics.app-ph cond-mat.mtrl-sci", "primary_category": "physics.app-ph", "license": "http://arxiv.org/licenses/nonexclusive-distrib/1.0/", "doi": null, "journal_ref": null, "n_versions": 1, "first_version_date": "2020-06-03T15:56:23", "latest_version_date": "2020-06-03T15:56:23", "arxiv_abs_url": "https://arxiv.org/abs/2006.02349", "relevance_score": 14, "industry_id": "wide-bandgap-semiconductor", "taxonomy_node_ids": ["crystal-growth", "substrate", "device"], "source_dataset": "secemp9/arxiv-complete", "source_config": "metadata", "dataset_snapshot": {"metadata": "2026-08-30", "files": "2026-09-05"}, "discovered_at": "2026-11-01T10:50:41.923894+00:00", "verification_status": "candidate", "reading_status": "metadata_only", "promote_to_stable_knowledge": false, "review_required": ["确认论文实际落入taxonomy节点，而不是仅关键词命中", "阅读摘要；高价值论文再读取SecEmp paper_text或正式发表版本", "提取方法、实验条件、基线、指标、局限与失败模式", "禁止仅凭论文标题、作者单位或论文数量形成企业结论"]}
{"paper_id": "2004.14925", "title": "Identification of two trapping mechanisms responsible of the threshold voltage variation in SiO$_2$/4H-SiC MOSFETs", "authors": "Patrick Fiorenza, Filippo Giannazzo, Mario Saggio, Fabrizio Roccaforte", "abstract": "A non-relaxing method based on cyclic gate bias stress is used to probe the interface or near-interface traps in the SiO$_2$/4H-SiC system over the whole 4H-SiC band gap. The temperature dependent instability of the threshold voltage in lateral MOSFETs is investigated and two separated trapping mechanisms were found. One mechanism is nearly temperature independent and it is correlated to the presence of near interface oxide traps that are trapped via tunneling from the semiconductor. The second mechanism, having an activation energy of 0.1 eV, has been correlated to the presence of intrinsic defects at the SiO$_2$/4H-SiC interface.", "categories": "physics.app-ph cond-mat.mtrl-sci", "primary_category": "physics.app-ph", "license": "http://arxiv.org/licenses/nonexclusive-distrib/1.0/", "doi": "10.1063/5.0012399", "journal_ref": "Appl. Phys. Lett. 117, 103502 (2020)", "n_versions": 1, "first_version_date": "2020-04-30T16:26:21", "latest_version_date": "2020-04-30T16:26:21", "arxiv_abs_url": "https://arxiv.org/abs/2004.14925", "relevance_score": 14, "industry_id": "wide-bandgap-semiconductor", "taxonomy_node_ids": ["sic-mosfet", "gan-hemt", "device"], "source_dataset": "secemp9/arxiv-complete", "source_config": "metadata", "dataset_snapshot": {"metadata": "2026-08-30", "files": "2026-09-05"}, "discovered_at": "2026-11-01T10:50:41.923894+00:00", "verification_status": "candidate", "reading_status": "metadata_only", "promote_to_stable_knowledge": false, "review_required": ["确认论文实际落入taxonomy节点，而不是仅关键词命中", "阅读摘要；高价值论文再读取SecEmp paper_text或正式发表版本", "提取方法、实验条件、基线、指标、局限与失败模式", "禁止仅凭论文标题、作者单位或论文数量形成企业结论"]}
{"paper_id": "1708.03811", "title": "Dielectric Engineering of HfO2 Gate Stacks Towards Normally-ON and Normally-OFF GaN HEMTs on Silicon", "authors": "Hareesh Chandrasekar, Sandeep Kumar, K. L. Ganapathi, Shreesha Prabhu, Surani Bin Dolmanan, Sudhiranjan Tripathy, Srinivasan Raghavan, K. N. Bhat, Sangeneni Mohan, R. Muralidharan, Navakanta Bhat and Digbijoy N. Nath", "abstract": "We report on the interfacial electronic properties of HfO2 gate dielectrics both, with GaN towards normally-OFF recessed HEMT architectures and the AlGaN barrier for normally-ON AlGaN/GaN MISHEMTs for GaN device platforms on Si. A conduction band offset of 1.9 eV is extracted for HfO2/GaN along with a very low density of fixed bulk and interfacial charges. Conductance measurements on HfO2/GaN MOSCAPs reveal an interface trap state continuum with a density of 9.37x1012 eV-1cm-2 centered at 0.48 eV below EC. The forward and reverse current densities are shown to be governed by Fowler-Nordheim tunneling and Poole-Frenkel emission respectively. Normally-ON HfO2/AlGaN/GaN MISHEMTs exhibit negligible shifts in threshold voltage, transconductances of 110mS/mm for 3 {\\mu}m gate length devices, and three-terminal OFF-state gate leakage currents of 20 nA/mm at a VD of 100 V. Dynamic capacitance dispersion measurements show two peaks at the AlGaN/GaN interface corresponding to slow and fast interface traps with a peak Dit of 5.5x1013 eV-1cm-2 and 1.5x1013 eV-1cm-2 at trap levels 0.55 eV and 0.46 eV below EC respectively. The HfO2/AlGaN interface exhibits a peak Dit of 4.4x1013 eV-1cm- 2 at 0.45 eV below EC.", "categories": "cond-mat.mtrl-sci physics.app-ph", "primary_category": "cond-mat.mtrl-sci", "license": "http://arxiv.org/licenses/nonexclusive-distrib/1.0/", "doi": null, "journal_ref": null, "n_versions": 1, "first_version_date": "2017-08-12T19:14:20", "latest_version_date": "2017-08-12T19:14:20", "arxiv_abs_url": "https://arxiv.org/abs/1708.03811", "relevance_score": 14, "industry_id": "wide-bandgap-semiconductor", "taxonomy_node_ids": ["sic-mosfet", "gan-hemt", "device"], "source_dataset": "secemp9/arxiv-complete", "source_config": "metadata", "dataset_snapshot": {"metadata": "2026-08-30", "files": "2026-09-05"}, "discovered_at": "2026-11-01T10:50:41.923894+00:00", "verification_status": "candidate", "reading_status": "metadata_only", "promote_to_stable_knowledge": false, "review_required": ["确认论文实际落入taxonomy节点，而不是仅关键词命中", "阅读摘要；高价值论文再读取SecEmp paper_text或正式发表版本", "提取方法、实验条件、基线、指标、局限与失败模式", "禁止仅凭论文标题、作者单位或论文数量形成企业结论"]}
{"paper_id": "2210.00177", "title": "Deterministic Laser Writing of Spin Defects in Nanophotonic Cavities", "authors": "Aaron M. Day, Jonathan R. Dietz, Madison Sutula, Matthew Yeh and Evelyn L. Hu", "abstract": "High-yield engineering and characterization of cavity-emitter coupling is an outstanding challenge in developing scalable quantum network nodes. Ex-situ defect formation processes prevent real-time defect-cavity characterization, and previous in-situ methods require further processing to improve emitter properties or are limited to bulk substrates. We demonstrate direct laser-writing of cavity-integrated spin defects using a nanosecond-pulsed above-bandgap laser. Photonic crystal cavities in 4H-silicon carbide serve as a nanoscope monitoring silicon monovacancy (V$_{Si}^-$) defect formation within the $100~\\text{nm}^3$ cavity mode volume. We observe defect spin resonance, cavity-integrated photoluminescence and excited-state lifetimes consistent with conventional defect formation methods, without need for post-irradiation thermal annealing. We further find an exponential reduction in excited-state lifetime at fluences approaching the cavity amorphization threshold, and show single-shot local annealing of the intrinsic background defects at the V$_{Si}^-$ formation sites. This real-time in-situ method of localized defect formation, paired with demonstration of cavity-integrated defect spins, marks an important step in engineering cavity-emitter coupling for quantum networking.", "categories": "physics.app-ph cond-mat.mes-hall cond-mat.mtrl-sci physics.optics quant-ph", "primary_category": "physics.app-ph", "license": "http://creativecommons.org/licenses/by/4.0/", "doi": "10.1038/s41563-023-01544-x", "journal_ref": null, "n_versions": 2, "first_version_date": "2022-10-01T03:11:55", "latest_version_date": "2022-10-06T01:28:15", "arxiv_abs_url": "https://arxiv.org/abs/2210.00177", "relevance_score": 13, "industry_id": "wide-bandgap-semiconductor", "taxonomy_node_ids": ["crystal-growth", "substrate", "device"], "source_dataset": "secemp9/arxiv-complete", "source_config": "metadata", "dataset_snapshot": {"metadata": "2026-08-30", "files": "2026-09-05"}, "discovered_at": "2026-11-01T10:50:41.923894+00:00", "verification_status": "candidate", "reading_status": "metadata_only", "promote_to_stable_knowledge": false, "review_required": ["确认论文实际落入taxonomy节点，而不是仅关键词命中", "阅读摘要；高价值论文再读取SecEmp paper_text或正式发表版本", "提取方法、实验条件、基线、指标、局限与失败模式", "禁止仅凭论文标题、作者单位或论文数量形成企业结论"]}
{"paper_id": "2201.09430", "title": "First principles investigation of high thermal conductivity in hexagonal boron phosphide", "authors": "Rajmohan Muthaiah, Fatema Tarannum, N. Yedukondalu, Jivtesh Garg", "abstract": "Designing and searching for high lattice thermal conductivity materials in both bulk and nanoscale level is highly demanding for electronics cooling. Boron phosphide is a III-V compound semiconductor with superior structural and thermal properties. In this work, we studied the lattice thermal conductivity of hexagonal boron phosphide(h-BP) using first principles calculations. For pure h-BP, we found a high lattice thermal conductivity (at 300K) of 561.2 Wm-1K-1 and 427.4 Wm-1K-1 along a-axis and c-axis respectively. These values are almost equal to hexagonal silicon carbide(2H-SiC) and cubic boron phosphide(c-BP). We also computed the length dependence thermal conductivity for its applications in nanostructures. At nanoscale (L=100 nm), a high thermal conductivity of ~71.5 Wm-1K-1(56.2 Wm-1K-1) is observed along a-axis(c-axis). This result suggests that, h-BP will be a promising material for thermal management applications in micro/nano electronics.", "categories": "cond-mat.mtrl-sci cond-mat.mes-hall physics.app-ph physics.atm-clus physics.comp-ph", "primary_category": "cond-mat.mtrl-sci", "license": "http://creativecommons.org/licenses/by/4.0/", "doi": null, "journal_ref": null, "n_versions": 1, "first_version_date": "2022-01-24T03:12:32", "latest_version_date": "2022-01-24T03:12:32", "arxiv_abs_url": "https://arxiv.org/abs/2201.09430", "relevance_score": 13, "industry_id": "wide-bandgap-semiconductor", "taxonomy_node_ids": ["crystal-growth", "substrate", "device"], "source_dataset": "secemp9/arxiv-complete", "source_config": "metadata", "dataset_snapshot": {"metadata": "2026-08-30", "files": "2026-09-05"}, "discovered_at": "2026-11-01T10:50:41.923894+00:00", "verification_status": "candidate", "reading_status": "metadata_only", "promote_to_stable_knowledge": false, "review_required": ["确认论文实际落入taxonomy节点，而不是仅关键词命中", "阅读摘要；高价值论文再读取SecEmp paper_text或正式发表版本", "提取方法、实验条件、基线、指标、局限与失败模式", "禁止仅凭论文标题、作者单位或论文数量形成企业结论"]}
{"paper_id": "1911.03835", "title": "Engineering the dissipation of crystalline micromechanical resonators", "authors": "Erick Romero, Victor M. Valenzuela, Atieh R. Kermany, Leo Sementilli, Francesca Iacopi, Warwick P. Bowen", "abstract": "High quality micro- and nano-mechanical resonators are widely used in sensing, communications and timing, and have future applications in quantum technologies and fundamental studies of quantum physics. Crystalline thin-films are particularly attractive for such resonators due to their prospects for high quality, intrinsic stress and yield strength, and low dissipation. However, when grown on a silicon substrate, interfacial defects arising from lattice mismatch with the substrate have been postulated to introduce additional dissipation. Here, we develop a new backside etching process for single crystal silicon carbide microresonators that allows us to quantitatively verify this prediction. By engineering the geometry of the resonators and removing the defective interfacial layer, we achieve quality factors exceeding a million in silicon carbide trampoline resonators at room temperature, a factor of five higher than without the removal of the interfacial defect layer. We predict that similar devices fabricated from ultrahigh purity silicon carbide and leveraging its high yield strength, could enable room temperature quality factors as high as $6\\times10^9$", "categories": "physics.app-ph cond-mat.mes-hall cond-mat.mtrl-sci", "primary_category": "physics.app-ph", "license": "http://arxiv.org/licenses/nonexclusive-distrib/1.0/", "doi": "10.1103/PhysRevApplied.13.044007", "journal_ref": "Phys. Rev. Applied 13, 044007 (2020)", "n_versions": 2, "first_version_date": "2019-11-10T02:38:01", "latest_version_date": "2020-02-20T06:24:13", "arxiv_abs_url": "https://arxiv.org/abs/1911.03835", "relevance_score": 13, "industry_id": "wide-bandgap-semiconductor", "taxonomy_node_ids": ["crystal-growth", "substrate", "device"], "source_dataset": "secemp9/arxiv-complete", "source_config": "metadata", "dataset_snapshot": {"metadata": "2026-08-30", "files": "2026-09-05"}, "discovered_at": "2026-11-01T10:50:41.923894+00:00", "verification_status": "candidate", "reading_status": "metadata_only", "promote_to_stable_knowledge": false, "review_required": ["确认论文实际落入taxonomy节点，而不是仅关键词命中", "阅读摘要；高价值论文再读取SecEmp paper_text或正式发表版本", "提取方法、实验条件、基线、指标、局限与失败模式", "禁止仅凭论文标题、作者单位或论文数量形成企业结论"]}
{"paper_id": "1909.08778", "title": "Coherent control and high-fidelity readout of chromium ions in commercial silicon carbide", "authors": "Berk Diler, Samuel J. Whiteley, Christopher P. Anderson, Gary Wolfowicz, Marie E. Wesson, Edward S. Bielejec, F. Joseph Heremans, David Awschalom", "abstract": "Transition metal ions provide a rich set of optically active defect spins in wide bandgap semiconductors. Chromium (Cr4+) in silicon-carbide (SiC) produces a spin-1 ground state with a narrow, spectrally isolated, spin-selective, near-telecom optical interface. However, previous studies were hindered by material quality resulting in limited coherent control. In this work, we implant Cr into commercial 4H-SiC and show optimal defect activation after annealing above 1600 C. We measure an ensemble optical hole linewidth of 31 MHz, an order of magnitude improvement compared to as-grown samples. An in-depth exploration of optical and spin dynamics reveals efficient spin polarization, coherent control, and readout with high fidelity (79%). We report T1 times greater than 1 second at cryogenic temperatures (15 K) with a T2* = 317 nanoseconds and a T2 = 81 microseconds, where spin dephasing times are currently limited by spin-spin interactions within the defect ensemble. Our results demonstrate the potential of Cr4+ in SiC as an extrinsic, optically active spin qubit.", "categories": "quant-ph cond-mat.mes-hall cond-mat.mtrl-sci", "primary_category": "quant-ph", "license": "http://arxiv.org/licenses/nonexclusive-distrib/1.0/", "doi": null, "journal_ref": null, "n_versions": 1, "first_version_date": "2019-09-19T02:23:38", "latest_version_date": "2019-09-19T02:23:38", "arxiv_abs_url": "https://arxiv.org/abs/1909.08778", "relevance_score": 13, "industry_id": "wide-bandgap-semiconductor", "taxonomy_node_ids": ["crystal-growth", "substrate", "device"], "source_dataset": "secemp9/arxiv-complete", "source_config": "metadata", "dataset_snapshot": {"metadata": "2026-08-30", "files": "2026-09-05"}, "discovered_at": "2026-11-01T10:50:41.923894+00:00", "verification_status": "candidate", "reading_status": "metadata_only", "promote_to_stable_knowledge": false, "review_required": ["确认论文实际落入taxonomy节点，而不是仅关键词命中", "阅读摘要；高价值论文再读取SecEmp paper_text或正式发表版本", "提取方法、实验条件、基线、指标、局限与失败模式", "禁止仅凭论文标题、作者单位或论文数量形成企业结论"]}
